Repository: jwestraadt/STAMP

# STAMP
> A scientific Python package for ...

## Quick Start

```python
import stamp

print(stamp.__version__)
```

## Documentation

Full documentation is available at [jwestraadt.github.io/STAMP](https://jwestraadt.github.io/STAMP).

## Citation

If you use STAMP in your research, please cite it:

```bibtex
@software{westraadt_stamp_2026,
  author  = {Westraadt, Johan},
  title   = {STAMP},
  year    = {2026},
  url     = {https://github.com/jwestraadt/STAMP},
  license = {MIT}
}
```

Or use GitHub's **Cite this repository** button (powered by [CITATION.cff](CITATION.cff)).

File: notebooks/data/GOO220_51_BatchMeas.csv
Image,Area Fraction (%) - M23C6,Area Fraction (%) - MX ZPhase,Area Fraction (%) - Laves,Number Density (features/um^2) - M23C6,Number Density (features/um^2) - MX ZPhase,Number Density (features/um^2) - Laves,Mean Intercept - Objects (Random) (um) - M23C6,Mean Intercept - Holes (Random) (um) - M23C6,Mean Inverse Intercept - Objects (Random) (1/um) - M23C6,Mean Inverse Intercept - Holes (Random) (1/um) - M23C6,Mode Intercept - Objects (Random) (um) - M23C6,Mode Intercept - Holes (Random) (um) - M23C6,Mode Inverse Intercept - Objects (Random) (1/um) - M23C6,Mode Inverse Intercept - Holes (Random) (1/um) - M23C6,ASTM Grain Size Number (Random Lines) - M23C6,Total Line Length (Random) (um) - M23C6,Total Intersections (Random) - M23C6,Mean Intercept - Objects (Random) (um) - MX ZPhase,Mean Intercept - Holes (Random) (um) - MX ZPhase,Mean Inverse Intercept - Objects (Random) (1/um) - MX ZPhase,Mean Inverse Intercept - Holes (Random) (1/um) - MX ZPhase,Mode Intercept - Objects (Random) (um) - MX ZPhase,Mode Intercept - Holes (Random) (um) - MX ZPhase,Mode Inverse Intercept - Objects (Random) (1/um) - MX ZPhase,Mode Inverse Intercept - Holes (Random) (1/um) - MX ZPhase,ASTM Grain Size Number (Random Lines) - MX ZPhase,Total Line Length (Random) (um) - MX ZPhase,Total Intersections (Random) - MX ZPhase,Mean Intercept - Objects (Random) (um) - Laves,Mean Intercept - Holes (Random) (um) - Laves,Mean Inverse Intercept - Objects (Random) (1/um) - Laves,Mean Inverse Intercept - Holes (Random) (1/um) - Laves,Mode Intercept - Objects (Random) (um) - Laves,Mode Intercept - Holes (Random) (um) - Laves,Mode Inverse Intercept - Objects (Random) (1/um) - Laves,Mode Inverse Intercept - Holes (Random) (1/um) - Laves,ASTM Grain Size Number (Random Lines) - Laves,Total Line Length (Random) (um) - Laves,Total Intersections (Random) - Laves,
T3_Mode2-GOO220_51_001_processed.tif,4.238000,0.382200,0.569400,2.298863,0.617974,0.049438,0.124164,2.064268,16.219445,3.958052,0.090000,0.250000,7.500000,1.500000,22.700000,14865.119264,10821.000000,0.068210,4.731698,21.996215,3.080242,0.050000,1.000000,12.500000,2.500000,24.400000,15249.024901,1720.000000,0.281055,1.925284,7.481446,14.101957,0.150000,1.500000,2.500000,10.000000,20.300000,15391.460726,555.000000,
T3_Mode2-GOO220_51_002_processed.tif,4.268000,0.361200,0.820800,2.701428,0.582661,0.049438,0.115301,1.986533,16.295784,3.926539,0.070000,0.250000,7.500000,1.500000,22.900000,15031.367810,12012.000000,0.072343,4.662711,20.720656,2.877717,0.050000,1.000000,7.500000,2.500000,24.200000,15136.154249,1711.000000,0.352673,2.261465,5.106852,13.395201,0.150000,1.000000,1.500000,10.000000,19.700000,14967.704809,696.000000,
T3_Mode2-GOO220_51_003_processed.tif,4.643000,0.414300,0.917600,2.461301,0.536754,0.031782,0.122981,2.044001,15.311132,4.124997,0.090000,0.250000,7.500000,1.500000,22.700000,15017.664835,12095.000000,0.083375,4.754765,19.422818,4.385527,0.045000,1.000000,7.500000,5.000000,23.800000,15053.467224,1562.000000,0.411379,3.985804,5.045024,8.772855,0.350000,2.500000,2.500000,10.000000,19.200000,15208.323712,747.000000,
T3_Mode2-GOO220_51_004_processed.tif,4.613000,0.434200,0.703000,2.870930,0.646224,0.067094,0.107681,1.843055,16.859730,3.592934,0.065000,0.150000,7.500000,1.000000,23.100000,14863.657674,13107.000000,0.074864,4.644106,21.270061,3.604324,0.050000,1.000000,7.500000,2.500000,24.100000,15127.513984,1962.000000,0.280551,2.905983,7.451551,10.993471,0.250000,1.500000,2.500000,5.000000,20.300000,15095.750965,886.000000,
T3_Mode2-GOO220_51_006_processed.tif,4.321000,0.320900,0.379200,2.496614,0.515567,0.035313,0.119591,1.949551,15.853284,4.266697,0.070000,0.250000,7.500000,1.500000,22.800000,14995.312318,11962.000000,0.069976,4.720562,21.153970,4.163603,0.050000,1.000000,12.500000,5.000000,24.300000,15136.472213,1572.000000,0.287978,2.742974,5.785576,8.904955,0.150000,1.500000,4.500000,10.000000,20.200000,15279.627267,378.000000,
T3_Mode2-GOO220_51_007_processed.tif,4.391000,0.660400,1.113000,1.687951,0.653287,0.056500,0.153761,2.217819,14.628816,4.384631,0.075000,0.250000,4.500000,1.500000,22.000000,14867.017846,9602.000000,0.091412,3.442657,18.047249,3.510956,0.050000,0.500000,7.500000,2.500000,23.500000,15212.036087,2399.000000,0.355308,1.934915,6.358568,12.489196,0.150000,1.000000,2.500000,5.000000,19.600000,15017.681065,1086.000000,
T3_Mode2-GOO220_51_008_processed.tif,4.560000,0.477700,0.374300,2.305925,0.603849,0.042375,0.126003,1.885006,14.938392,4.202561,0.090000,0.250000,7.500000,1.500000,22.600000,15257.991307,11858.000000,0.079143,4.090775,19.624358,2.282775,0.050000,1.000000,17.500000,1.500000,24.000000,15258.151627,1933.000000,0.251401,3.340654,5.295923,9.219189,0.225000,2.500000,3.000000,10.000000,20.600000,15157.888068,462.000000,
T3_Mode2-GOO220_51_009_processed.tif,4.561000,0.579200,0.356200,2.517802,0.730975,0.035313,0.118982,2.053246,15.691875,3.986356,0.090000,0.250000,7.500000,1.500000,22.800000,15205.942381,12317.000000,0.079044,4.478474,20.735747,4.083807,0.050000,1.000000,7.500000,2.500000,24.000000,15040.220889,2412.000000,0.278564,4.065735,6.247083,24.581711,0.150000,2.500000,2.500000,25.000000,20.300000,15098.735739,498.000000,
T3_Mode2-GOO220_51_010_processed.tif,4.657000,0.548000,0.935200,2.309456,0.833382,0.056500,0.126259,2.064394,15.096630,3.816931,0.090000,0.250000,7.500000,1.500000,22.600000,15166.170304,11888.000000,0.072129,4.544558,22.020456,2.487112,0.030000,1.000000,12.500000,1.500000,24.200000,15187.218160,2296.000000,0.342791,2.345998,5.910392,10.983712,0.150000,1.000000,2.500000,10.000000,19.700000,15199.291479,912.000000,
T3_Mode2-GOO220_51_011_processed.tif,4.579000,0.525800,0.510100,2.493083,0.787475,0.042375,0.122618,1.974197,15.407571,3.983106,0.090000,0.250000,7.500000,1.500000,22.700000,15001.290927,11899.000000,0.076215,4.221315,21.603636,4.436160,0.050000,1.000000,7.500000,2.500000,24.100000,15028.588185,2338.000000,0.282969,3.176703,6.412930,15.626468,0.350000,2.500000,2.500000,10.000000,20.300000,15174.043970,580.000000,

File: notebooks/data/GOO220_52_BatchMeas.csv
Image,Area Fraction (%) - M23C6,Area Fraction (%) - MX ZPhase,Area Fraction (%) - Laves,Number Density (features/um^2) - M23C6,Number Density (features/um^2) - MX ZPhase,Number Density (features/um^2) - Laves,Mean Intercept - Objects (Random) (um) - M23C6,Mean Intercept - Holes (Random) (um) - M23C6,Mean Inverse Intercept - Objects (Random) (1/um) - M23C6,Mean Inverse Intercept - Holes (Random) (1/um) - M23C6,Mode Intercept - Objects (Random) (um) - M23C6,Mode Intercept - Holes (Random) (um) - M23C6,Mode Inverse Intercept - Objects (Random) (1/um) - M23C6,Mode Inverse Intercept - Holes (Random) (1/um) - M23C6,ASTM Grain Size Number (Random Lines) - M23C6,Total Line Length (Random) (um) - M23C6,Total Intersections (Random) - M23C6,Mean Intercept - Objects (Random) (um) - MX ZPhase,Mean Intercept - Holes (Random) (um) - MX ZPhase,Mean Inverse Intercept - Objects (Random) (1/um) - MX ZPhase,Mean Inverse Intercept - Holes (Random) (1/um) - MX ZPhase,Mode Intercept - Objects (Random) (um) - MX ZPhase,Mode Intercept - Holes (Random) (um) - MX ZPhase,Mode Inverse Intercept - Objects (Random) (1/um) - MX ZPhase,Mode Inverse Intercept - Holes (Random) (1/um) - MX ZPhase,ASTM Grain Size Number (Random Lines) - MX ZPhase,Total Line Length (Random) (um) - MX ZPhase,Total Intersections (Random) - MX ZPhase,Mean Intercept - Objects (Random) (um) - Laves,Mean Intercept - Holes (Random) (um) - Laves,Mean Inverse Intercept - Objects (Random) (1/um) - Laves,Mean Inverse Intercept - Holes (Random) (1/um) - Laves,Mode Intercept - Objects (Random) (um) - Laves,Mode Intercept - Holes (Random) (um) - Laves,Mode Inverse Intercept - Objects (Random) (1/um) - Laves,Mode Inverse Intercept - Holes (Random) (1/um) - Laves,ASTM Grain Size Number (Random Lines) - Laves,Total Line Length (Random) (um) - Laves,Total Intersections (Random) - Laves,
T3_Mode2-GOO220_52_012_processed.tif,4.305000,0.298700,1.123000,3.294683,0.907539,0.088282,0.099249,1.698975,20.047023,6.791201,0.015000,0.150000,7.500000,1.500000,23.300000,15170.799069,14672.000000,0.053109,4.772497,28.823385,2.099231,0.030000,1.000000,12.500000,2.500000,25.100000,15149.075569,1910.000000,0.309494,4.382909,5.776851,5.872605,0.150000,1.500000,4.500000,5.000000,20.000000,14983.089145,1172.000000,
T3_Mode2-GOO220_52_013_processed.tif,3.465000,0.226100,0.712500,3.174620,0.681537,0.070626,0.085159,1.728242,21.235925,5.979312,0.015000,0.150000,7.500000,1.500000,23.800000,15086.562440,13324.000000,0.053115,5.150591,26.650510,2.546809,0.025000,1.000000,17.500000,2.500000,25.100000,15163.270546,1404.000000,0.257348,3.194573,6.688577,10.134474,0.225000,1.500000,2.500000,5.000000,20.600000,15217.692462,874.000000,
T3_Mode2-GOO220_52_014_processed.tif,3.354000,0.163000,0.393500,2.853273,0.607380,0.038844,0.086674,1.886039,22.175012,6.887627,0.015000,0.250000,7.500000,1.500000,23.700000,15071.049191,13030.000000,0.048479,4.946148,29.572819,3.411361,0.025000,1.500000,15.000000,2.500000,25.400000,15328.187547,1237.000000,0.250168,2.271819,8.393130,14.225061,0.250000,1.500000,5.000000,15.000000,20.600000,14987.477792,481.000000,
T3_Mode2-GOO220_52_015_processed.tif,2.872000,0.243100,0.699700,2.496614,0.554411,0.060032,0.088960,1.883921,22.406201,6.966434,0.030000,0.250000,7.500000,2.500000,23.600000,15160.823438,10475.000000,0.064420,4.564480,26.544822,1.809893,0.045000,1.000000,15.000000,2.500000,24.600000,15057.607185,1300.000000,0.288043,3.289721,6.260910,7.152374,0.250000,1.500000,2.500000,5.000000,20.200000,15052.885845,754.000000,
T3_Mode2-GOO220_52_016_processed.tif,3.751000,0.202200,0.529600,2.034017,0.914601,0.052969,0.111328,1.902665,19.068603,7.287146,0.030000,0.250000,7.500000,2.500000,23.000000,14736.247562,10412.000000,0.039069,4.673498,33.238047,2.995885,0.025000,1.000000,27.500000,2.500000,26.000000,14874.361220,1638.000000,0.257237,1.855016,6.283974,11.088493,0.225000,1.000000,2.500000,10.000000,20.600000,15389.215725,586.000000,
T3_Mode2-GOO220_52_017_processed.tif,3.408000,0.223100,0.616900,2.814429,0.886351,0.052969,0.099841,1.707740,20.940593,5.992260,0.030000,0.250000,7.500000,1.500000,23.300000,14596.932789,10632.000000,0.045095,5.204973,30.822963,2.359928,0.035000,1.000000,22.500000,2.500000,25.600000,14846.247472,1740.000000,0.276117,1.738542,6.489372,10.096108,0.250000,1.000000,2.500000,10.000000,20.400000,15055.521257,779.000000,
T3_Mode2-GOO220_52_019_processed.tif,3.555000,0.214500,0.286800,3.051025,0.808663,0.024719,0.083842,1.839871,21.960080,5.812110,0.015000,0.150000,7.500000,1.500000,23.800000,14948.419149,13889.000000,0.048648,5.259597,28.664244,2.265082,0.035000,1.500000,17.500000,2.500000,25.400000,15048.963266,1499.000000,0.277454,3.399775,6.436244,21.405197,0.150000,2.500000,2.500000,25.000000,20.300000,15457.855051,330.000000,
T3_Mode2-GOO220_52_020_processed.tif,3.401000,0.245500,0.448300,3.594842,0.734506,0.045907,0.079153,1.826510,23.607599,5.655142,0.015000,0.150000,7.500000,1.500000,24.000000,14927.113701,13982.000000,0.052902,5.004528,27.926678,3.164773,0.025000,1.000000,17.500000,2.500000,25.100000,15091.471681,1690.000000,0.257820,3.554689,7.977403,16.333831,0.150000,2.500000,2.500000,15.000000,20.600000,14873.109857,562.000000,
T3_Mode2-GOO220_52_021_processed.tif,3.395000,0.234700,0.775200,3.269964,0.709787,0.070626,0.084791,1.909165,22.037886,5.352618,0.015000,0.150000,10.500000,1.500000,23.800000,15275.521700,13548.000000,0.048140,4.469595,29.984663,3.164686,0.035000,1.000000,27.500000,2.500000,25.400000,15113.999177,1444.000000,0.247585,2.961128,7.429468,8.691566,0.150000,1.500000,2.500000,5.000000,20.700000,15036.666846,908.000000,
T3_Mode2-GOO220_52_022_processed.tif,3.233000,0.327200,0.171900,3.803187,0.819257,0.014125,0.078580,1.970623,24.382742,5.630768,0.015000,0.250000,12.500000,1.500000,24.000000,15300.586269,13462.000000,0.064373,4.816850,27.060796,3.604459,0.030000,1.000000,17.500000,2.500000,24.600000,15142.291594,1765.000000,0.290109,3.947906,6.397799,17.111379,0.250000,2.500000,2.500000,25.000000,20.200000,15175.512204,218.000000,

File: notebooks/data/GOO220_53_BatchMeas.csv
Image,Area Fraction (%) - M23C6,Area Fraction (%) - MX ZPhase,Area Fraction (%) - Laves,Number Density (features/um^2) - M23C6,Number Density (features/um^2) - MX ZPhase,Number Density (features/um^2) - Laves,Mean Intercept - Objects (Random) (um) - M23C6,Mean Intercept - Holes (Random) (um) - M23C6,Mean Inverse Intercept - Objects (Random) (1/um) - M23C6,Mean Inverse Intercept - Holes (Random) (1/um) - M23C6,Mode Intercept - Objects (Random) (um) - M23C6,Mode Intercept - Holes (Random) (um) - M23C6,Mode Inverse Intercept - Objects (Random) (1/um) - M23C6,Mode Inverse Intercept - Holes (Random) (1/um) - M23C6,ASTM Grain Size Number (Random Lines) - M23C6,Total Line Length (Random) (um) - M23C6,Total Intersections (Random) - M23C6,Mean Intercept - Objects (Random) (um) - MX ZPhase,Mean Intercept - Holes (Random) (um) - MX ZPhase,Mean Inverse Intercept - Objects (Random) (1/um) - MX ZPhase,Mean Inverse Intercept - Holes (Random) (1/um) - MX ZPhase,Mode Intercept - Objects (Random) (um) - MX ZPhase,Mode Intercept - Holes (Random) (um) - MX ZPhase,Mode Inverse Intercept - Objects (Random) (1/um) - MX ZPhase,Mode Inverse Intercept - Holes (Random) (1/um) - MX ZPhase,ASTM Grain Size Number (Random Lines) - MX ZPhase,Total Line Length (Random) (um) - MX ZPhase,Total Intersections (Random) - MX ZPhase,Mean Intercept - Objects (Random) (um) - Laves,Mean Intercept - Holes (Random) (um) - Laves,Mean Inverse Intercept - Objects (Random) (1/um) - Laves,Mean Inverse Intercept - Holes (Random) (1/um) - Laves,Mode Intercept - Objects (Random) (um) - Laves,Mode Intercept - Holes (Random) (um) - Laves,Mode Inverse Intercept - Objects (Random) (1/um) - Laves,Mode Inverse Intercept - Holes (Random) (1/um) - Laves,ASTM Grain Size Number (Random Lines) - Laves,Total Line Length (Random) (um) - Laves,Total Intersections (Random) - Laves,
T3_Mode2-GOO220_53_024_processed.tif,4.905000,0.312400,0.510700,3.220526,0.826319,0.031782,0.119902,1.858558,16.200665,4.136988,0.070000,0.150000,4.500000,1.000000,22.800000,14953.637331,12984.000000,0.057040,3.871662,27.903111,4.209708,0.030000,1.000000,17.500000,2.500000,24.900000,15320.494106,1960.000000,0.283365,2.936939,6.928911,11.038128,0.250000,1.500000,2.500000,5.000000,20.300000,15098.716949,572.000000,
T3_Mode2-GOO220_53_026_processed.tif,4.552000,0.289400,0.372500,3.206401,0.452004,0.035313,0.108202,1.761421,17.742525,4.177041,0.050000,0.150000,7.500000,1.500000,23.100000,15036.200059,13898.000000,0.073712,4.615324,23.650034,3.525474,0.045000,1.000000,12.500000,2.500000,24.200000,15226.180289,1309.000000,0.257881,5.131902,6.527363,9.359929,0.150000,2.500000,4.500000,10.000000,20.600000,14942.643009,451.000000,
T3_Mode2-GOO220_53_028_processed.tif,5.397000,0.355800,0.258900,3.029837,0.741569,0.035313,0.118412,1.703343,15.402802,3.136984,0.070000,0.150000,7.500000,1.000000,22.800000,15255.158253,14793.000000,0.064037,4.610615,26.451304,2.464423,0.030000,1.000000,17.500000,1.500000,24.600000,15072.395503,1922.000000,0.228513,5.838982,5.950224,4.176825,0.225000,2.500000,4.500000,5.000000,20.900000,15079.014665,345.000000,
T3_Mode2-GOO220_53_029_processed.tif,5.079000,0.284600,0.664300,3.333527,0.702724,0.049438,0.112819,1.732985,16.135653,3.812159,0.085000,0.150000,7.500000,1.000000,22.900000,15247.511170,14942.000000,0.054644,5.268068,26.873940,3.262433,0.025000,1.000000,17.500000,2.500000,25.000000,15429.084961,1661.000000,0.270340,3.747644,6.917459,12.539976,0.150000,1.500000,2.500000,10.000000,20.400000,15008.070525,708.000000,
T3_Mode2-GOO220_53_031_processed.tif,4.314000,0.416000,0.256700,2.125830,0.572067,0.021188,0.151237,2.403222,15.086710,4.663085,0.075000,0.250000,7.500000,1.500000,22.100000,15070.592828,8982.000000,0.082238,4.343281,21.944488,5.396503,0.045000,1.000000,12.500000,5.000000,23.900000,15142.695131,1708.000000,0.329816,2.777299,5.088080,30.512113,0.150000,2.500000,2.500000,25.000000,19.800000,15171.331886,280.000000,
T3_Mode2-GOO220_53_032_processed.tif,5.080000,0.423300,0.496400,2.390676,0.656818,0.042375,0.148290,2.153072,14.118596,3.918487,0.110000,0.250000,4.500000,1.500000,22.200000,14945.960711,11446.000000,0.074686,3.956165,23.275790,5.105226,0.045000,1.000000,12.500000,2.500000,24.100000,15042.726058,1837.000000,0.289391,3.251730,6.125905,12.932634,0.250000,2.500000,2.500000,10.000000,20.200000,15362.851454,534.000000,
T3_Mode2-GOO220_53_034_processed.tif,5.144000,0.382400,0.571500,2.976868,0.755694,0.028250,0.119096,1.786037,15.175105,3.372107,0.070000,0.150000,7.500000,1.000000,22.800000,14929.608566,13823.000000,0.063483,4.453075,25.806154,3.888255,0.030000,1.000000,12.500000,2.500000,24.600000,15161.298187,1993.000000,0.362848,3.571495,4.566094,10.277362,0.250000,2.500000,1.500000,10.000000,19.600000,15170.024300,444.000000,
T3_Mode2-GOO220_53_037_processed.tif,5.375000,0.416400,0.242000,2.528396,0.787475,0.024719,0.145704,2.046919,15.111903,3.785548,0.075000,0.250000,7.500000,1.500000,22.200000,14971.575639,11745.000000,0.063962,4.714321,24.697912,3.185412,0.030000,1.000000,17.500000,2.500000,24.600000,15336.010624,2238.000000,0.274761,0.776028,6.699044,24.497063,0.150000,1.500000,2.500000,25.000000,20.400000,15270.232599,312.000000,
T3_Mode2-GOO220_53_038_processed.tif,5.156000,0.494800,0.462400,2.425989,0.858101,0.052969,0.147464,2.074252,14.816821,3.608887,0.075000,0.250000,4.500000,1.000000,22.200000,15159.302266,11481.000000,0.073209,4.365131,23.897644,3.043562,0.030000,1.000000,7.500000,2.500000,24.200000,15305.619998,2363.000000,0.256341,2.607075,7.029597,16.174115,0.150000,1.500000,2.500000,10.000000,20.600000,15150.132395,590.000000,
T3_Mode2-GOO220_53_039_processed.tif,4.768000,0.341000,0.421800,2.295331,0.660349,0.035313,0.141950,2.189527,15.050348,3.723864,0.090000,0.250000,4.500000,1.500000,22.300000,14707.715908,10681.000000,0.066592,4.609017,25.994524,3.110370,0.030000,1.000000,12.500000,2.500000,24.500000,15006.475579,1814.000000,0.296345,4.130027,5.944919,19.245654,0.150000,2.500000,2.500000,15.000000,20.200000,14917.946839,462.000000,
